Repository: Lihonggang-scnu/OptoMInd-Review

# 外部 GPT-6 Pro 顾问包：OptoMind Review v2（2026-09-30）

这是一个只读审阅包，供外部 GPT-6 Pro 评估完整综述的投稿级质量、现有 30 篇综述范例的结构启发，以及“导师式审稿意见 → 局部替换建议”的下一步设计。包内路径均相对于本目录。

先读：

1. [ADVISOR_PROMPT.md](ADVISOR_PROMPT.md)：本次顾问任务、边界、交付格式和成本实验要求。
2. `current/docs/REVIEW_V2_FROZEN_BASELINE.md`：冻结基线与已知限制。
3. `current/docs/REVIEW_V2_DELIVERY_STATUS_20260930.md`：最新交付层实现与 61 项通过的验收摘要。
4. `delivery/real_manuscript/REVIEW_DRAFT.md`：2026-09-27 的真实六章正文。
5. `delivery/offline_fixture_integration/main.pdf` 与同目录 Markdown：离线集成交付稿；其中首尾部件、编辑替换和图为明确标注的 fixture。
6. `exemplars/study/REVIEW_STRUCTURE_FINDINGS.md`：30 篇范例的七类写作用途、结构比较与限制。
7. `feedback/LOCAL_AI_FEEDBACK.txt`：另一个 AI 的意见原文；文本中还含有用户转贴的外部评语，来源身份以文本自身为准。

File: advisor/20260930/exemplars/records/P08/READING_VIEW.md (part 1 of 5)
# Reading View

- Paper: **Structural codes of organic electrode materials for rechargeable multivalent metal batteries**
- Source: **NCBI PMC BioC XML** (raw source retained; local section projection is derived)
- BioC `section_type` labels are retained in each passage locator but are not used as chapter titles; `title_1`/`title_2` passages define the visible hierarchy.
- Inline citation links and publisher cross-references are unresolved in this source; references remain indexed with BioC offsets.

## Body section index

- `section-2473e96bc614a911` — Introduction (5 prose paragraphs; 6 content blocks)
- `section-e03a94fdedf62161` — Promising MMBs and their basics (2 prose paragraphs; 3 content blocks)
- `section-2b0f6a1c365fa16d` — Promising MMBs and their basics / Aqueous MMBs (5 prose paragraphs; 6 content blocks)
- `section-4fa2d4f46cb7a610` — Promising MMBs and their basics / Non-aqueous MMBs (7 prose paragraphs; 8 content blocks)
- `section-59dde3934952de29` — Redox organic moieties for OEMs (1 prose paragraphs; 2 content blocks)
- `section-150f886e9b079d24` — Redox organic moieties for OEMs / Theoretical description of redox activity (3 prose paragraphs; 4 content blocks)
- `section-8722fe78e58f5f4d` — Redox organic moieties for OEMs / n-Type organic moieties (3 prose paragraphs; 4 content blocks)
- `section-cc6ad5df5820e508` — Redox organic moieties for OEMs / p-Type organic moieties (3 prose paragraphs; 4 content blocks)
- `section-6560e15cf4af296b` — Redox organic moieties for OEMs / Bipolar-redox moieties (2 prose paragraphs; 3 content blocks)
- `section-866b7fbfc4f6eba1` — Electrochemical properties of OEMs and affecting structural factors (1 prose paragraphs; 2 content blocks)
- `section-267e374e23bf80ac` — Electrochemical properties of OEMs and affecting structural factors / Specific capacity (2 prose paragraphs; 3 content blocks)
- `section-dc7341fc1157c87f` — Electrochemical properties of OEMs and affecting structural factors / Rate performance (5 prose paragraphs; 6 content blocks)
- `section-6525768e78d50422` — Electrochemical properties of OEMs and affecting structural factors / Redox potential (2 prose paragraphs; 3 content blocks)
- `section-2703876fb6c62da9` — Electrochemical properties of OEMs and affecting structural factors / Reversibility and durability (2 prose paragraphs; 3 content blocks)
- `section-4c6a4c5d16bbe14f` — Design considerations for different types of OEMs (1 prose paragraphs; 2 content blocks)
- `section-77ef347ae0c01efe` — Design considerations for different types of OEMs / Small organic molecules (1 prose paragraphs; 2 content blocks)
- `section-11579c2a0589a514` — Design considerations for different types of OEMs / Amorphous polymers (2 prose paragraphs; 3 content blocks)
- `section-af3eec765f939328` — Design considerations for different types of OEMs / Redox-active COFs (3 prose paragraphs; 4 content blocks)
- `section-439f8db428b6416f` — Progress in OEM electrodes for MMBs (4 prose paragraphs; 5 content blocks)
- `section-1179badf36545f13` — Progress in OEM electrodes for MMBs / Small organic molecules (33 prose paragraphs; 34 content blocks)
- `section-db493bb4e3a74cca` — Progress in OEM electrodes for MMBs / Amorphous polymers (20 prose paragraphs; 21 content blocks)
- `section-224386607604c674` — Progress in OEM electrodes for MMBs / Crystalline polymers: covalent-organic frameworks (7 prose paragraphs; 8 content blocks)
- `section-ac28cc7491847851` — Summary and perspectives (8 prose paragraphs; 9 content blocks)
- `section-2e95e8624e07caeb` — Data availability (1 prose paragraphs; 2 content blocks)
- `section-e73cc03e97f97252` — Conflicts of interest (1 prose paragraphs; 2 content blocks)

## Figure captions (caption_only)

- `fig1`: (a) Schematic illustration of a typical MMB device fabricated using an OEM cathode and a multivalent metal anode. (b) Potential applications of MMBs with OEM cathodes. (c) Comparison of different monovalent and multivalent metal anodes in terms of gravimetric capacity, volumetric capacity, cost, and abundance. (d) Comparison of various monovalent and multivalent cations with regard to atomic weight, ionic radius, and charge density.
- `fig2`: Electrochemical charge storage mechanism of different redox organic centers, including (a) n-type, (b) p-type, and (c) bipolar moieties. (d) The electron-donating groups with stronger electron-donating ability show a higher HOMO energy level and lower oxidation potential. (e) The electron-withdrawing groups with stronger electron-withdrawing ability show a higher LUMO energy level and lower reduction potential.
- `fig3`: Schematic illustration summarizing ((a), Section 4) key electrochemical properties and ((b), Section 5) considerations of OEMs for high-performance MMB cathodes.
- `fig4`: (a) Key progress and timeline for the development of OEMs for MMBs. Performance comparison regarding specific capacity, working voltage, and energy density among different (b) organic small molecules, (c) amorphous polymers, and crystalline COF electrodes.
- `fig5`: Molecular structures of carbonyl-, amine-, imine-, and nitrile-based small molecules.
- `fig6`: (a) The first discharge curves of various small molecule quinone derivatives. (b) Specific capacities and discharge voltages of different small molecule derivatives. (c) Long-term cycling performance of the Al//TPB cell cycled at 0.1 A g−1 over 250 cycles. The inset shows that a red LED with high illumination was powered by an Al//TPB cell under bending strain conditions. Reproduced with permission. Copyright 2020, American Chemical Society. Investigation of the redox-active center of the C4Q cathode. (d) GCD curve of the Al//C4Q battery at 0.2 A g−1. (e) In situ FTIR spectra of the C4Q electrode. (f) Liquid 13C NMR spectra of C4Q electrodes at selected states (left) and the corresponding structural variations at three selected states (right). Reproduced with permission. Copyright 2021, John Wiley & Sons, Inc.
- `fig7`: (a) CV curves of the Zn anode (black line) against the TCBQ (red line) in 1 M Zn(OTf)2 aqueous electrolyte at 5 and 0.1 mV s−1, respectively. (b) GCD profiles of the p-chloranil cathode at a 0.2C rate (1C = 217 mA g−1). (c) Structural models of p-chloranil and Zn-p-chloranil obtained after DFT structural optimization. Reproduced with permission. Copyright 2018, American Chemical Society. (d) Schematic illustration of the preparation procedure of C4Q. (e) Discharge/charge voltages and capacities of selected quinone compounds (1,2-NQ, 1,4-NQ, 9,10-PQ, 9,10-AQ, and C4Q) in aqueous RZBs. (f) GCD curves of Zn-C4Q batteries at 20 mA g−1. The upper x axis represents the uptake number of Zn2+ ions. One Zn2+ with two-electron transfers generates a specific capacity of 112 mA h g−1. (g) Cycling performance of Zn-C4Q batteries with the Nafion membrane or filter paper as a separator at the current density of 100 mA g−1. Reproduced with permission. Copyright 2018, Science.
- `fig8`: (a) Binding energies between PTO and Zn2+ or Mg2+. (b) The corrected binding energy levels of Zn2PTO, ZnMgPTO, and Mg2PTO. (c) GCD curves of the Zn-PTO battery at different temperatures. Reproduced with permission. Copyright 2021, Springer Nature Limited. (d) Schematic illustration of the aqueous rechargeable Zn-PQ-Δ cell. (e) Structural formula of PQ-Δ. (f) Electrochemical redox chemistry of PQ-Δ in an aqueous rechargeable zinc battery. GCD profiles and cycling performance of PQ-Δ cathodes at current densities of (g) 30 mA g−1 and (h) 150 mA g−1. Reproduced with permission. Copyright 2020, American Chemical Society.
- `fig9`: (a) The relationship between the theoretical capacities and conjugated structures of PMDA, NTCDA, and PTCDA. (b) Ex situ Mg 2p, C 1s, and O 1s XPS spectra of PTCDA electrodes. Reproduced with permission. Copyright 2021, John Wiley & Sons, Inc. (c) GCD profiles of a two-electrode cell. The Roman numeral V in red represents a fully magnesiated electrode. (d) Ex situ FT-IR spectra and (e) ex situ XRD patterns of PTCDA corresponding to the selected points in (c). P stands for the pristine electrode; PW denotes a pristine electrode soaked in the saturated (4.8 M) Mg(NO3)2 aqueous electrolyte, and GF stands for a glass-fiber separator. (f) Schematic images of the PTCDA crystal lattice showing the coordination of three PTCDA molecules per Mg2+ ion. (g) Schematic images showing the packing of the PTCDA molecules, and how the Mg2+ ions locate within the crystal stacks. Vector fields showing the mean displacement of atoms upon magnesium insertion, depicting a clear rotation of the individual PTCDA molecules in opposite directions. Reproduced with permission. Copyright 2017, American Chemical Society.
- `fig10`: (a) Working principle of the Al–amine battery and the proposed aromatic amine molecules. Ph represents phenyl groups. (b) GCD curves of the Al–N4 cell at different cycles. (c) Matrix-assisted laser desorption/ionization time of flight mass spectrum of a cycled N4 electrode. (d) The proposed energy storage process of (N4)n. Anion is omitted in the reaction. Copyright 2022, John Wiley & Sons, Inc.
- `fig11`: (a) Calculated ESP distribution of the HATN molecule. (b) Optimized structure and calculated HOMO/LUMO energy of the HATN molecule. (c) Calculated structural evolution and the protonation pathway during the discharging process. (d) The CV curves of aqueous Zn//HATN batteries (0.01 mV s−1). (e) Rate capabilities of Zn//HATN batteries at various current densities. Reproduced with permission. Copyright 2020, John Wiley & Sons, Inc. (f) Calculated HOMO/LUMO energy and the energy gap of HATN and HATN-3CN molecules. (g) Cycle performance of HATN-3CN cathodes at 0.3 A g−1. (h) Ex situ1H solid-state NMR spectra of the HATN-3CN electrode at marked points. Reproduced with permission. Copyright 2021, Elsevier B.V. (i) LUMO/HOMO energy levels of HATN and HMHATN, as well as optimized structures obtained using the DFT method. (j) Cycle stability of the HMHATN electrode at 2 A g−1. (k) GCD curves at the bending degree of 180° and the inset is the corresponding optical image of the flexible aqueous battery. Reproduced with permission. Copyright 2022, Elsevier B.V.
- `fig12`: Molecular structures of redox-active amorphous polymers reported for MMBs.
- `fig13`: (a) GCD curves at 50 mA g−1 and (b) rate-performance of the PPPA cathode. (c) HOMO and LUMO energy levels of different PPPA unit configurations by DFT simulation. Reproduced with permission. Copyright 2022 John Wiley & Sons Inc. (d) Illustration of PI@CNT synthesis. (e) Comparison of rate performance of the PI@CNT composite as Li, Mg, and Al ion cathodes. (f) Reduction potentials and the corresponding complexes obtained from quantum chemistry calculations for Li-PI and Mg-PI systems. Copyright 2022 John Wiley & Sons Inc. Copyright 2022 John Wiley & Sons Inc.
- `fig14`: (a) The proposed redox mechanism of the PYTQ polymer as a cathode material for the Al battery with AlCl3/urea electrolyte. (b) Configuration revolution of the PYTQ polymer upon multi-step AlCl2(urea)2+ accommodation. (c) GCD profiles of PYTQ-CNT, PYTQ, and CNT electrodes at 0.2 A g−1. (d) Rate capability at different current densities. Reproduced with permission. Copyright 2022 John Wiley & Sons Inc. (e) Schematic illustration of the Mg//PTGNP dual-ion cell configuration and working principle. (f) Energy level diagram of pristine PTPAn (left) and PTPAn+ (right) by DFT calculations and the corresponding formation energy changes, ΔE. (g) ESP maps of a PTPAn molecule and the formed coordination complex during the electrochemical process. Reproduced with permission. Copyright 2023 John Wiley & Sons Inc.
- `fig15`: (a) Redox processes in the phenothiazine-based polymer X-PVMPT with different oxidation states. (b) GCD profiles (at a 0.5C rate, after 50 cycles of preconditioning) with correlated oxidation states of the PT units and required (AlCl4)− ions for counterbalancing of charges. (c) CV evolution of X-PVMPT-based electrodes during the first 20 cycles (0.2 mV s−1). Reproduced with permission. Copyright 2023 Royal Society of Chemistry. (d) Proposed reduction processes, (e) GCD curves, (f) rate performances, and (g) cycling stability of the resultant sulfo-self-doped PANI cathode. Reproduced with permission. Copyright 2018 John Wiley & Sons Inc.
- `fig16`: Molecular structures of reported redox-active crystalline COFs for MMBs.
- `fig17`: (a) Top and side views of the modeled atomic structure of a PI-COF. (b) GCD profiles at different current densities. (c) The Zn2+-storage mechanism of the PI-COF simulated by DFT calculations. (d) Raman spectra of the PI-COF electrode at potentials of 0 (initial state), −0.5 (State I), and −0.9 V (State II). Reproduced with permission. Copyright 2020 American Chemical Society. (e) Schematic illustration of the reaction mechanism of triazine-based COF cathodes in chloride-free electrolyte. (f) Rate performance and (g) possible electrochemical redox mechanism of a triazine-based COF. Reproduced with permission. Copyright 2020 American Chemical Society.
- `fig18`: (a) Design and synthetic routes of a redox-bipolar 2D-PT-COF and 2D-NT-COF with dual-ion storage capability. (b) Imide moieties after injecting one or two electrons and triazine moieties after extracting one electron. (c) Solid-state 27Al MAS NMR spectra of the electrolyte, electrolyte-soaked electrode (2D-NT-COF30-OCV), fully charged electrode (2D-NT-COF30-charge), and (d) fully discharged electrode (2D-NT-COF30-discharge). Inset shows the deconvolution of the 27Al spectrum. (e) GCD curves and (f) rate performance of the 2D-PT-COF30 and the 2D-NT-COF30 electrodes. (g) Cycling performance (capacity decay rate per cycle) comparison of our electrodes with the reported organic RAB cathodes. Reproduced with permission. Copyright 2023 John Wiley & Sons Inc.

## Abstract

Rechargeable multivalent metal batteries (MMBs) are considered as promising alternatives to Li-ion and Pb-acid batteries for grid-scale energy storage applications due to the multi-electron redox capability of metal anodes. However, the conventional inorganic cathodes used in MMBs face challenges with the sluggish diffusivity and poor storage of charge-dense multivalent cations in their crystal lattice. Organic electrode materials (OEMs), on the other hand, offer several advantages as MMB cathodes, including flexible structural designability, high resource availability, sustainability, and a unique ion-coordination storage mechanism. This review explores the intrinsic connection between the structural features of OEMs and their charge storage performance, aiming to unveil key design principles for organic molecules used in various MMB applications. We begin with an overview of the fundamental aspects of different MMBs (i.e., Zn/Mg/Ca/Al batteries), covering electrolyte selection, metal stripping/plating electrochemistry, and the fundamentals of cathode operation. From a theoretical understanding of redox activities, we summarize the properties of different redox sites and correlate the electrochemical properties of OEMs with various structural factors. This analysis further leads to the introduction of critical design considerations for different types of OEMs. We then critically review a wide range of organic compounds for MMBs, from small organic molecules to redox-active polymers and covalent-organic frameworks, focusing on their structure–property relationships, key electrochemical parameters, and strengths and shortcomings for multivalent ion storage. Finally, we discuss the existing challenges and propose potential solutions for further advancing OEMs in MMBs.
This review explores the intrinsic connection between the structural features of different organic electrode materials and their charge storage performance, aiming to unveil key design principles for organic molecules used in various multivalent metal battery applications.

## Introduction

[bioc-46b5da9491ab768cc1] Rechargeable batteries, as essential electrochemical storage devices, play indispensable roles in storing intermittent electricity generated from renewable energy sources, such as water, wind, solar, tide, and geothermal power. Ever since the Sony company commercialized the first lithium-ion batteries (LIBs) in 1991, the passing three decades have witnessed this flagship technology becoming ubiquitous across various application domains, such as portable electronics and electric vehicles. However, several critical challenges have decelerated their booming development, including scarce Li and transition-metal (e.g., Co and Ni) resources, dendrite growth and flammable electrolyte-induced safety concerns. Given the importance of safety and sustainability, it is highly desirable to explore novel, reliable, safe, and green rechargeable battery technologies based on abundant raw materials. Rechargeable multivalent metal batteries (MMBs), which adopt multivalent metals as the anodes (i.e., Zn, Mg, Ca, and Al) and the corresponding multivalent ion-based species as the main charge carriers, have been identified as the promising next-generation technology candidates for the ‘post-Li’ age. In particular, the metal anodes involve multi-electron redox processes and offer large specific capacities, both gravimetrically and volumetrically, conferring MMBs with attractive theoretical energy densities. Additionally, these metal anodes are abundant and possess high autoignition temperatures, ensuring exceptional stability and inertness in air or conventional electrolytes. These characteristics mitigate safety concerns and facilitate practical handling for applications. In this regard, MMBs are particularly intriguing for the future large-scale or stationary energy storage, where cost, safety, and sustainability are crucial criteria.
[bioc-4bc47a53057dcd60f1] To fabricate full cells, reliable cathodes with high voltage and large specific capacity are other crucial components of MMBs. Following the historical development of LIB cathodes, a range of inorganic materials have been explored as the multivalent ion species-hosting cathodes, including intercalation-type (such as δ-MnO2, α-MoO3, MoS2, V2O5, and Prussian blue) and conversion-type cathodes (such as sulfur, selenium, bromine, iodine, and some transition metal chalcogenides). However, when transitioning from monovalent ion-based LIBs to multivalent ion-based MMBs, these inorganic materials frequently fall short of realizing their theoretical charge storage capacities, often exhibiting performance considerably below practical expectations. The primary explanation lies in the large and high charge densities of multivalent metal ions serving as charge carriers, which lead to the strong electrostatic interactions with the host inorganic materials and huge volume change of the inorganic cathode. These interactions significantly reduce the diffusivity of the ions within the electrode during electrochemical processes. Theoretical studies indicate that the diffusion barriers of multivalent ions are much higher than that of Li+ in the same host matrix. For instance, Li+ shows low migration energy barriers ranging from 400 to 600 meV in the spinel Mn2O4 electrodes, while the migration energy barriers of Zn2+, Mg2+, and Al3+ ions lie within the range of 850–1000, 600–800, and 900–1400 meV, respectively. Consequently, the performance of inorganic electrode materials for MMBs is substantially hindered by sluggish reaction kinetics, low power density, poor rate performance, limited reversibility, and inferior cycling life.
[bioc-6d14f13492bbdb6edb] To circumvent the challenges faced by MMB cathodes, soft organic electrode materials (OEMs) with a unique ion-coordination mechanism have emerged with prospective opportunities for storing multivalent metal ions (Fig. 1a). The moderate coordination interactions between the organic host and multivalent ions, along with the ample intermolecular space and flexible molecular skeleton of organic compounds, enable the rapid diffusion of charge carriers with high charge densities and/or large sizes through OEMs. These characteristics also ensure that OEMs provide sufficient space and have capabilities to accommodate ions efficiently. Besides, OEMs offer additional benefits for MMBs such as abundant resources, flexible structural designs, excellent environmental tolerance, and sustainability. Comprising abundant and lightweight elements like carbon, hydrogen, oxygen, nitrogen, and sulfur, OEMs, some of which can be derived from biomass, are inherently eco-friendly. Furthermore, advancements in green organic chemistry and molecular engineering allow for precise control over the physicochemical and electrochemical properties of OEMs, enhancing their suitability as electroactive materials for cost-effective and sustainable energy storage applications (Fig. 1b).
[bioc-a72ff3945baf37bf89] To date, numerous redox-active OEMs, ranging from small molecules to amorphous polymers and covalent organic frameworks (COFs), have been delicately designed for rechargeable MMBs. OEMs based on small molecules typically offer high specific capacities and enable efficient utilization of redox sites for accommodating multivalent ions. However, their dissolution in the electrolyte often leads to rapid capacity decay, while their inherently poor electronic conductivity results in suboptimal rate performance. Massive conductive agents are often required to increase the conductivity of OEM-based electrodes. However, the large ratio of conductive additives would compromise the overall energy density of the battery devices. To address this dilemma, macromolecules that polymerize redox-active building blocks into large chains or networks have been developed. After polymerization, the large molecular weight and strong intermolecular interaction of polymer chains or networks could inhibit their dissolution in the electrolyte. Meanwhile, the electronic conductivity of these polymer electrodes can be improved by constructing expanded conjugation systems. Starting from designing polymerizable redox-active monomers, a variety of polymer-based OEMs have been demonstrated for rechargeable MMBs, such as polyimides, polyimines, polytriphenylamine (PTPAn), nitroxide radical polymers, polyaniline (PANI), polypyrrole (PPY), polythiophene (PTh), poly(3,4-ethylenedioxythiophene) (PEDOT) and polypyrene. As a unique group of crystalline polymer-based OEMs, redox-active COFs have emerged as attractive cathode materials for MMBs, benefiting from their unique structural features like stable crystalline scaffolds, periodically organized redox-active sites, and ordered nanochannels. Specifically, the abundant functional groups distributed on the pore surface of COFs provide easily accessible redox-active sites for multivalent ion storage. Additionally, these atomically precise and flexible designs offer an ideal platform to explore redox mechanisms, aiding in the development of general design principles for OEM structures tailored to high-energy and high-power MMBs.
[bioc-f6b764fb10710ec814] Given the extensive academic efforts dedicated to developing novel OEMs, only a few review articles have established explicit structure–property relationships for OEMs within specific types of MMBs. A comprehensive review that critically examines the structural design principles of high-performance OEMs across various MMBs is still lacking. In this review, we present the latest advancements in the utilization of OEMs for MMBs and elucidate the intrinsic link between their structural properties and charge storage performances, offering essential guidance for future OEM design in diverse energy storage applications. Beginning with an overview of the fundamental electrochemistry of different MMBs, including aqueous Zn/Al batteries and non-aqueous Mg/Ca/Al batteries, we briefly outline their key factors with regard to electrolyte selection, metal stripping/plating electrochemistry, and cathode fundamentals. Subsequently, we delve into the theoretical description of OEM redox properties, correlating key electrochemical attributes with various structural factors. We further review recent developments in OEM-based cathodes for MMBs, spanning from small organic molecules to redox-active polymers and COFs. Emphasis is placed on their respective structure–property relationships, key electrochemical parameters, and their advantages and shortcomings in MMBs. Finally, we conclude this review by highlighting the existing challenges that impede the practical applications of OEMs in MMBs and propose potential directions for future research efforts.

## Promising MMBs and their basics

[bioc-59c2c4bed749b97f08] Multivalent metals like Zn, Mg, Ca, and Al have been identified as attractive anodes for constructing promising rechargeable batteries due to several key metrics, including abundance, cost, gravimetric capacity, and volumetric capacity (Fig. 1c). In the Earth's crust, these multivalent metal elements are relatively abundant (0.007% for Zn, 2.33% for Mg, 4.15% for Ca, and 8.23 for Al) in comparison with Li (0.002%). Consequently, their costs (2.2 USD kg−1 for Zn, 2.2 USD kg−1 for Mg, 2.28 USD kg−1 for Ca, and 1.9 USD kg−1 for Al) are considerably lower than that of Li (19.2 USD kg−1). Typically, metal anodes undergo a half-cell reaction shown in eqn (1). There are also special cases where complex ions serve as active species for metal stripping/plating, like AlCl4− and Al2Cl7− for non-aqueous Al batteries. Due to the multi-electron transfer characteristics of each multivalent metal atom, larger capacity can be realized by multivalent metal anodes (820 mA h g−1 for Zn, 2206 mA h g−1 for Mg, 1337 mA h g−1 for Ca, and 2980 mA h g−1 for Al) in comparison with the commercial graphite anode (372 mA h g−1) for LIBs. Additionally, benefiting from their high mass density, multivalent metal anodes can provide large volumetric capacities (5855 mA h cm−3 for Zn, 3834 mA h cm−3 for Mg, 2072 mA h cm−3 for Ca, and 8046 mA h cm−3 for Al), significantly outperforming graphite (840 mA h cm−3) and even Li metal (2061 mA h cm−3) anodes for LIBs. Another key advantage of multivalent metal anodes is their relatively low reactivity compared with Li, which enhances the safety of MMBs. Unlike the prevalent dendrite growth of Li metal, which can lead to short circuit and fire, Mg and Al exhibit dendrite-free deposition in some electrolytes. Despite the significant dendrite issue, Zn anodes are compatible with aqueous electrolytes, making Zn batteries even safer. Besides, recent efforts have also extended the use of aqueous electrolytes to Al batteries.
[bioc-6ab1f54072bf076fac] Following the success of LIBs, most reported MMBs adopt a similar ‘rocking chair’ configuration, in which cationic species typically act as charge carriers for both anodes and cathodes. This configuration introduces kinetics challenges associated with multivalent metal ions due to their higher charge density (112 C mm−3 for Zn2+, 120 C mm−3 for Mg2+, 52 C mm−3 for Ca2+ and 364 C mm−3 for Al3+) than Li+ (52 C mm−3). This high charge density originates from their higher charge and smaller size (0.75 Å for Zn2+, 0.72 Å for Mg2+, 1 Å for Ca2+ and 0.53 Å for Al3+, compared with 0.76 Å for Li+) (Fig. 1d). Because of their high charge density, multivalent cations have high de-solvation/dissociation energy with both solvent molecules and anions in electrolytes, resulting in considerable polarization on both the cathode and anode sides. Moreover, these cations often exhibit strong interactions with cathode materials, rendering insertion reactions kinetically unfavorable. Consequently, complex ions (e.g., MgCl+, AlCl2+, and AlCl4−) are frequently reported to be stored within electrodes, instead of neat multivalent cations. In MMBs employing aqueous electrolytes, H+ and its hydrated configuration (i.e., H3O+) have been extensively demonstrated to be partial charge carriers for cathodes. This is because H+ and H3O+ offer more favorable kinetics compared to multivalent cations owing to their smaller size (1.2 Å for H+ and 2.8 Å for H3O+), lighter mass (1.0 g mol−1 for H+ and 19.0 g mol−1 for H3O+), and rapid conduction in aqueous electrolytes governed by the Grotthuss mechanism. Besides, dual-ion configurations, where anions act as charge carriers for cathodes, have gained attention, as they bypass the large energy barrier associated with the solid diffusion of multivalent cations.

## Promising MMBs and their basics / Aqueous MMBs

[bioc-d90c0c4bc092ca4cd9] Zn is one of few metals that allow reversible stripping/plating in aqueous electrolytes owing to the suitable Zn/Zn2+ potential (−0.76 V vs. SHE). The history of Zn metal-based batteries traces back nearly 200 years to 1836 when Daniel invented the Cu–Zn battery. Since then, several primary batteries utilizing Zn metal anodes have emerged and have been successfully commercialized, including the first-generation Zn–oxygen (air) batteries, alkaline Zn–manganese batteries, and Zn–nickel batteries. In 1986, Yamamoto et al. pioneered the development of a Zn//MnO2 battery in a mild acidic aqueous ZnSO4 electrolyte, although the mechanism was not clearly identified. In 2009, Kang et al. introduced the concept of rechargeable AZBs using MnO2 as the cathode and the Zn(NO3)2 electrolyte. Subsequently, a great number of cathode materials, including V-based compounds, Prussian blue analogues, and organic materials, have been proposed to construct AZBs.
[bioc-2caaef6ca1fb1c57d7] Reversible Zn stripping/plating can be achieved in mild acidic aqueous electrolytes with various cheap and eco-friendly Zn salts as solutes, such as ZnCl2, Zn(SO4)2, Zn(NO3)2, Zn(CH3COO)2, Zn(ClO4)2, and Zn(CF3SO3)2. Recently, the concept of highly concentrated electrolytes for Zn batteries has emerged, such as 31 m ZnCl2 with 64 mol% H2O. All water molecules are located at the first solvation sheath, and the hydrogen bond network is significantly restricted in this electrolyte, leading to a largely widened electrochemical stability window. Nonetheless, Zn anodes face a number of challenges like dendrite growth, hydrogen evolution reaction (HER), and corrosion issues. Addressing Zn anode challenges represents an academic hotspot, and numerous effective strategies have been demonstrated with regard to electrolyte modification, interphase construction, separator functionalization, and anode structure engineering.
[bioc-33826a32cb21630533] At the cathode side, the anodic stability of water-based electrolytes limits the selection of cathode materials. Typically, Zn2+ acts as the main charge carrier for the Zn battery cathodes. In comparison with other multivalent cations, Zn2+ has been considered relatively ‘soft’ according to the hard and soft (Lewis) acids and bases theory. Nevertheless, compared with monovalent Li+ and Na+, Zn2+ still encounters kinetics penalties associated with desolvation and solid-state diffusion within cathodes, leading to low mass loading, poor rate capability, and large charge/discharge polarization issues. Moreover, conventional cathode materials with Mn-/V-based oxides as representatives suffer from obvious structural degradation due to the strong coulombic interaction between Zn2+ and lattice oxygen, as well as dissolution of transition cations (like Mn2+) in aqueous electrolytes during repeated charge and discharge. In mild-acid Zn-salt electrolytes, H+/H3O+ as kinetically favorable charge carriers have been frequently shown to be involved in cathode reactions, even with capacity contribution over 50%. Recently, we have shown that building hydrogen bond networking within cathode materials or the proton-filtering interphase on the cathode surface could promote the involvement of H+ charge carriers. However, the involvement of H+/H3O+ is a double-edged sword for AZBs. On one hand, the cathode kinetics are significantly improved, as well as rapid conduction in aqueous electrolytes governed by the Grotthuss mechanism. On the other hand, the acidic environment would degrade the electrochemical and chemical stability of cathode materials, accelerating the dissolution of active materials into the electrolyte.
[bioc-b068975616b513e0e7] Al is another metal being considered for aqueous battery anodes. Historically, the utilization of Al as an anode in primary batteries commenced in the 1850s, coupling the carbon cathode and HNO3 electrolyte in the Buff cell. Subsequently, a chlorine-depolarized cell using Al as the anode and HCl as electrolyte was developed for military applications. In 1962, the Al–O2 (air) battery, which used alkaline aqueous electrolyte, was developed and it becomes the prevailing primary Al battery. Encouraged by the rapid advancements in AZBs, recent efforts have also been directed towards the development of AABs utilizing simple Al salt-based aqueous electrolytes. Nevertheless, the significant disparity between the Al stripping/plating potential (−1.6 V vs. SHE) and the HER poses considerable challenges. In 2019, Lu et al. demonstrated an aqueous Al//AlxMnO2·nH2O battery using an aqueous aluminum trifluoromethanesulfonate (Al(OTF)3) electrolyte. Although Al metal foil was directly used as the anode, it still remains unjustified whether reversible Al stripping/plating was truly achieved in aqueous Al(OTF)3 electrolyte. Instead of direct Al stripping/plating, Al-based alloys, such as Zn–Al and Cu–Al alloys, show much improved electrochemical reversibility in aqueous electrolytes with an alloying/de-alloying mechanism. The alloying/dealloying process exhibits a relatively high potential, making it compatible with aqueous electrolytes. Moreover, Yan et al. introduced amorphous aluminum, which could shift the Al3+/Al potential towards positive. However, Al stripping/plating was only studied in symmetric cells. Further efforts are needed to probe into the coulombic efficiency (CE), reversibility, and side reaction issues.
[bioc-5e75a8d8ea14acaef2] The majority of aqueous electrolytes employed for AABs are based on aqueous Al(OTF)3 solutions. Trivalent Al3+ in these aqueous electrolytes has the capability to generate a robust electric field in its vicinity, strongly bonding with water and effectively suppressing the water activity. However, the strong Al–O interaction would weaken the O–H bond, and thus H from water tends to become a free proton, rendering these electrolytes strongly acidic (pH = −0.5 for 5 m Al(OTF)3). As a result, inhibiting the HER still presents as a critical challenge, highlighting the need for the development of electrolytes with enhanced cathodic stability. Introducing organic additives represents a feasible strategy to expand the cathodic stability of AAB electrolytes. For example, Zhao et al. introduced polar pyridine-3-carboxylic acid into Al(OTF)3 electrolyte, optimizing the Al3+ solvation structure. The water activity was obviously suppressed, leading to better cathodic stability of the electrolyte. Regarding the cathodes used for AABs, only a few of inorganic materials have been employed, such as AlxMnO2. In most cases, the mass loading of these electrodes is quite low, typically less than 1 mg cm−2. The absence of high-loading cathodes could be primarily associated with the kinetics issues associated with Al3+. Besides, it remains an open question regarding the contribution of H+/H3O+ charge carriers to the charge storage of the demonstrated cathodes, given the acidic nature of the Al salt solutions.

## Promising MMBs and their basics / Non-aqueous MMBs

[bioc-7b179806a676a4e9af] The interest in developing Mg batteries is significantly motivated by the low Mg stripping/plating potential (−2.37 V vs. SHE), which is only 670 mV higher than the Li stripping/plating potential. However, achieving reversible and low-polarization Mg stripping/plating has been proved challenging due to the limited availability of anions and solvents compatible with Mg metal. Most organic solvents (e.g., carbonates and nitriles) and conventional Mg salts (e.g., Mg(ClO4)2, Mg(OTF)2, and magnesium bis(trifluoromethanesulfonimide) (Mg(TFSI)2)) would react with Mg and form passivation layers with poor Mg2+ diffusivity. Due to the better cathodic stability, ethers like tetrahydrofuran (THF), dimethoxyethane (DME), and diethylene glycol dimethyl ether have been widely used as the solvents for Mg battery electrolytes. The initially developed electrolytes allowing for reversible Mg stripping/plating always contain halogens, especially Cl. In 1927, reversible Mg stripping/plating was achieved for the first time, using Grignard reagents consisting of phenylmagnesium bromide or benzylmagnesium chloride in ether solvents. To improve Mg deposition, B-based and Al-based Lewis acids were introduced into Grignard reagents. Notably, the latter, known as magnesium organohaloaluminate electrolytes, exhibit decent anodic stability (2.5 V vs. Mg/Mg2+), thereby accelerating the advancements in NMBs. Based on this electrolyte, the first rechargeable Mg battery was demonstrated in 2000 by Aurbach et al., using Mg metal as the anode and a Chevrel phase structure (Mo6S8) as the cathode.
[bioc-fbd09ac02a809bf533] Although the presence of Cl in these electrolytes could promote Mg stripping/plating by forming active species like (Mg2(μ-Cl)3·6THF)+, Cl-containing electrolytes were proved corrosive to current collectors and battery casings. Besides, their poor anodic stability (<3.2 V) limits the utilization of high-voltage cathode materials like Mn-based oxide (>3.3 V). Consequently, there is a pressing demand for Cl-free electrolytes that enable both reversible Mg stripping/plating and good compatibility with high-voltage cathodes. One approach to addressing this issue is the development of Mg salts with bulky and weakly coordinating anions, such as Mg(CB11H12)2 and Mg(B(hfip)4)2. However, these Mg salts are not commercially available, and their synthesis requires complex steps. Most recently, Lu et al. proposed a cation replacement route for the synthesis of Mg organoborate salts, which enables large-scale production of the targeted Mg salts (75 g) with high purity (99.76%) and yield (92%). By adjusting the chain length and F-substitution degree of the alcohols, different organoborates were obtained. The as-prepared Mg organoborate electrolytes enable high current endurance and enhanced electrochemical kinetics. Moreover, based on Mg(TFSI)2, Wang et al. revealed that fast and efficient Mg stripping/plating could be initiated by reorganizing the solvation structure of Mg2+ with methoxyethyl amine chelants. Compared with ether solvents, these chelants demonstrated a higher affinity for Mg2+. Moreover, the chelant-rich solvation sheaths bypass the energetically unfavorable desolvation process through reorganization, thus reducing the overpotential for both the anode and the cathode.
